Repository: sydney0070/Capstone_structure

# Capstone 구조·지반 해석

## 2026-11-25 재료·지반·문헌 작업

현재 화성 링 기초 지반은 네 층 모두 탄소성 DruckerPrager를 사용한다. 연구용 기준은 경화층, MGS-1 단순전단 보정 모래, 암괴층 φ35°, 현무암 GSI55 압축 근사다. 구성식·평형 검사와 현장 타당성·소성 국부화·메시 검증은 구분한다.

- [비선형 수치시편 20세트 평가 및 검증 기준](material/nonlinear_layers_20261125/evaluation/report.html)
- [90 × 90 × 30 m 지반 조합과 수치 민감도 비교](ground/results/nonlinear_layers_20261125/comparison/report.html)
- [논문·보고서·공식 자료 분류 목록](docs/references/index.html)
- [GitHub 업로드 범위와 별도 보관한 대용량 파일](docs/GITHUB_UPLOAD_20261125.json)

프로젝트 루트의 OpenSeesPy 환경에서 `python ground/ground_modeling/ground_dome_footing.py --html --output-dir ground/results/my_run`으로 실행한다. 논문 HTML과 보고서는 내려받은 뒤 브라우저에서 열 수 있다. 팀 공동 화성 DEM·관측·지진 입력 자료와 큰 백업 ZIP은 로컬에 보존하며 업로드 목록에 제외 범위를 남겼다.

현재 코드는 **지반 / 재료 / 구조물 / SSI 연결부 / 통합 해석**으로 구분한다. 최신 실행은 아래 두 명령을 사용한다.

| 폴더 | 역할 | 주요 파일 |
|---|---|---|
| `ground/` | 지반 단독, 층서·지형·지진 입력·지반 해석 | `ground_modeling/ground_20261107.py` |
| `material/` | 재료 카탈로그·보정·재료 검증 | `materials_20261107.py`, `material_release_20261101/configs/catalog.json` |
| `structure/` | 돔·RC 링·판기초·부재/단면 생성 | `dome_in_mars_tuned.py`, `ring_foundation_rc.py`, `planet_foundations_20261109.py` |
| `SSI/` | 접촉·미끄럼·들림·기초–지반 및 돔 연결 | `contact.py`, `parameters.py`, `interface.py`, `connectors_20261109.py` |
| `integrated/` | 지반·기초·구조물을 조립해 해석 | `mars_ssi_integrated_20261109.py`, `planet_foundation_demo_20261109.py` |
| `docs/` | 현재 모델 안내·기존 검토·참고 보고서 | `MODEL_OVERVIEW_20261109_KO.md` |
| `research_20261109/` | 연구 기록·원본 스냅샷·비교 결과 | `folder_reorganization_20261109/` 등 |
| `archive/` | 분류가 애매한 기존 보관 파일 | `misc/` |

# 캡스톤 재료 튜닝 기반 패키지

대상: **하이퍼볼로이드·돔 / 지구·달·화성 / 구조 재료 비교**. 조사일 2026-10-08.

2026-10-12 현재 우선 작업은 **재료 시편의 실험자료 보정**입니다. [실험 보정 실행법](material_calibration/README.md), [S355 실제 보정·독립 검증 결과](material_calibration/s355_hem320_web/RESULTS_KO.md), [전체 재료 완료 현황](material_calibration/MATERIAL_STATUS_KO.md)을 확인하세요. 기준 구조물은 이 작업에 필요하지 않습니다. 기존 전체 구조물·접촉 확장은 중단했으며 재료 전용 배포본에서 제외했습니다.

먼저 [조사 보고서](RESEARCH_REPORT_KO.md)를 읽고, [출처 목록](SOURCES.md)에서 논문과 공식 명령 문서를 확인하세요. 이 폴더는 기존 `Capstone_structure`를 수정하지 않는 독립 작업물입니다.

**23개 시편 설정**을 제공합니다. 재료·쉘·SSI 시편을 실제 OpenSees로 재하하고, JSON 변경 → 곡선 확인 → 매개변수 비교 → 실험 CSV 보정으로 이어집니다. 최적 재료를 선정한 결과나 전체 돔의 안전성 검증 결과는 아닙니다.

## 빠른 실행

이 컴퓨터에서 검증한 임시 Python은 `/private/tmp/capstone-materials-venv/bin/python`입니다. 임시 폴더는 나중에 삭제될 수 있으므로 계속 사용할 때는 아래처럼 프로젝트 가상환경을 만드세요.

```bash
cd /Users/sydney/Desktop/capstone/material_tuning_20261008
python3 -m venv .venv
source .venv/bin/activate
python -m pip install -r requirements.txt
python tune.py list
python tune.py run --case moon_regolith_dp --out my_results/moon
python tune.py run --case shell_aluminum --out my_results/aluminum
python tune.py all --out my_results/all
```

각 실행의 `history.csv`, `response.png`, `config.json`, `summary.json`을 확인합니다. 동일 출력 폴더로 재실행하면 해당 결과가 갱신되므로 비교 시 다른 폴더를 지정하세요. 결과의 재료값은 **DEMONSTRATION_NOT_CALIBRATED**입니다.

## 재료별 실행 파일

`cases/`의 파일은 해당 재료를 선택해 공통 시험기를 실행하는 진입점입니다. 실제 재료 정의는 `materials.py`, 시험 경계조건은 `experiments.py`에 한 번씩 구현해 잘못된 복사본이 생기지 않게 했습니다.

```bash
python cases/tune_moon_regolith_dp.py --out my_results/moon
python cases/tune_shell_steel.py --out my_results/steel
python cases/tune_interface_friction.py --out my_results/interface
```

| 목적 | 설정 이름 |
|---|---|
| 지구 토질·암반의 탄성 기준 | `elastic_soil` |
| 지구 모래 / 점토 | `sand_pdmy02`, `clay_pimy` |
| 달 / 화성의 건조 레골리스 후보 | `moon_regolith_dp`, `mars_regolith_dp` |
| 지구 포화토의 일정체적 시험 대안 | `sand_pm4`, `silt_pm4` |
| 콘크리트 피복 / 구속 코어 / 철근 | `concrete_cover`, `concrete_core`, `rebar_steel02` |
| 쉘 강재 / 알루미늄 / 탄소섬유복합재 | `shell_steel`, `shell_aluminum`, `shell_cfrp_elastic` |
| 쉘 콘크리트 / 소결체 / 지오폴리머 / 황콘크리트 | `shell_concrete`, `shell_sintered_regolith`, `shell_geopolymer`, `shell_sulfur_concrete` |
| 말뚝 횡 / 주면 / 선단 | `pile_py`, `pile_tz`, `pile_qz` |
| 압축 접촉 / 접촉 마찰 / 방사감쇠 | `normal_gap`, `interface_friction`, `radiation_dashpot` |

## 수동 보정과 민감도 비교

`configs/*.json`에서 `params`를 바꾸고 실행합니다. `test`는 시험 조건, `bounds`는 자동 보정할 변수와 탐색 범위입니다. 범위 역시 예시이며 문헌의 보편적 권장구간이 아닙니다.

`test.amplitude`는 일반 순환 시험의 진폭입니다. Concrete02 기본 경로는 인장 0.0001과 압축 −0.001/−0.002/−0.004/−0.008의 고정 단계이며, Viscous 기본 경로는 최대 속도 0.1 m/s입니다. 이 두 경로는 `experiments.path()`에서 변경하거나, 보정 때 실험 CSV의 `x` 이력을 사용합니다. `steps`는 단계당 출력 점수, `substeps`는 출력 사이 내부 증분 수입니다. 기본 설정 전체를 다시 생성하려면 `python tune.py init --out configs`를 실행합니다(기존 설정이 덮어써집니다).

```bash
python tune.py run --config configs/moon_regolith_dp.json --out my_results/moon_changed
python tune.py sweep --case shell_aluminum --param sig0 --values 180000 250000 300000 --out my_results/aluminum_yield
python tune.py sweep --case interface_friction --param mu --values 0.3 0.5 0.7 --out my_results/friction
```

달·화성 설정의 `planet`은 출처·조건 기록용입니다. 실제 시편 초기응력은 **`test.sigma_v`가 결정**합니다. 깊이·중력을 바꾸면 `planet_conditions.vertical_stress()`로 다시 계산해 이 값을 갱신하세요. 재료 쿠폰에는 자중을 중복 재하하지 않습니다. 전체 지반 모델에서는 각 요소·절점의 질량과 중력으로 초기응력을 만들어야 합니다.

File: material/material_tuning_20261008/material_calibration/aluminum_audit_20261012/RESULTS_KO.md
# 알루미늄 측정·식별성 점검 — 2026-10-12

**최종 물성 채택 보류 유지.** 기존 학습 시편만 사용해 E를 60/70/80 GPa로 고정하고 나머지 3계수를 기존 범위 안에서 국부 재최적화했다. 검증 시편은 사용하지 않았다.
E를 가정했을 때 다른 계수가 보상하는 정도를 보는 진단이며, 전역 최적해나 물리적 E 측정이 아니다. sigInf 탐색 하한을 낮추거나 변형률 오프셋을 임의로 추가하지 않았다.

| 재료 | 고정 E (GPa) | 학습 NRMSE | 경계 부근 계수 | 최적화 수렴 |
|---|---:|---:|---|---|
| T4 | 60 | 5.876% | ['sigInf'] | True |
| T4 | 70 | 7.389% | ['sigInf'] | True |
| T4 | 80 | 8.847% | ['sigInf'] | True |
| T6 | 60 | 2.561% | ['sigInf'] | True |
| T6 | 70 | 4.493% | ['sigInf'] | True |
| T6 | 80 | 6.613% | ['sigInf'] | True |

| 학습 시편 | 10–50 MPa 구간 점 수 | 해당 구간 겉보기 기울기 (GPa) |
|---|---:|---:|
| T4 specimen_1.csv | 1 | 산정 안 함 |
| T4 specimen_2.csv | 2 | 59.05 |
| T4 specimen_3.csv | 1 | 산정 안 함 |
| T6 specimen_1.csv | 2 | 76.21 |
| T6 specimen_2.csv | 2 | 72.06 |

위 기울기는 점 수가 적은 구간의 단순 회귀값이며 탄성계수 채택값이 아니다. 구간 선택·초기 정착·측정 변위 정의에 민감할 수 있다.
T4: 기존 보정점의 정규화 국부 감도 조건수 1.03e+03, sigInf–delta 감도 방향 코사인 0.999576. 1에 가까우면 두 계수가 곡선에 유사한 영향을 주므로 분리 식별이 어렵다. 신뢰구간 또는 유일해 증명이 아니다.
T6: 기존 보정점의 정규화 국부 감도 조건수 356, sigInf–delta 감도 방향 코사인 0.999182. 1에 가까우면 두 계수가 곡선에 유사한 영향을 주므로 분리 식별이 어렵다. 신뢰구간 또는 유일해 증명이 아니다.

추가 확인: 원본 변형률이 어느 측정 길이·센서에서 계산되었는지, 초기 정착/시험기 컴플라이언스 보정 여부, 조밀한 탄성 구간. 포화강도에는 균일 변형 구간의 더 넓은 소성 자료와 응력·변형률 척도 일치가 필요하다.
출처: [Böhnke 등 데이터 v2](https://zenodo.org/records/21993433), CC BY-SA 4.0. 원본 workbook 및 변환 이력은 각 재료 폴더의 source.xlsx·provenance.json. 본 진단 그림/파생 데이터도 CC BY-SA 4.0.
재현: `python material_calibration/audit_aluminum.py --out material_calibration/새진단폴더명`.
